Repository: piatra-institute/engineering

# Engineering

A ~18,400-page sequential formation text for serious adult learners, structured as twelve volumes covering quantity, form, force, energy, matter, life, information, machines, systems, failure, design, and civilization. The thesis:

> Engineering is the discipline by which measured reality becomes reliable intervention under constraint, failure, scale, and responsibility.

Engineering is not applied science. Engineering is disciplined intervention.

A Piatra Institute project. Scaffolding, full per-volume outlines, dossier-driven chapter metadata, structural-check tooling, and editorial policy docs are in place, and the project is well into Phase 1 (production prose). All 174 chapters carry first-draft or denser prose; Volume I is reviewed, resolved, and carried to a Tier 3 density pass, and Volumes II-XII are at Stage 4 awaiting Codex review. See `docs/status.md` for the live per-volume state.

## Structure

```
engineering/
├── main.tex                     Master document; \part{} per volume; \input{} per chapter
├── preamble.tex                 LaTeX preamble (memoir, biblatex, tikz, theorem environments)
├── eng-macros.sty               Cross-domain notation
├── Makefile                     Build (latexmk + uv)
├── pyproject.toml               Python tooling (uv)
├── frontmatter/                 Cover, title page, preface, how-to-use, notation
├── volumes/                     12 volumes × N chapters; each chapter is its own folder
│   ├── 01-quantity/             Volume I: Quantity (9 chapters)
│   │   ├── _volume.tex          volume opener
│   │   ├── ch01-why-we-measure/
│   │   │   └── chapter.tex      (figures/, code/, data/ accumulate here as prose lands)
│   │   └── ...
│   ├── 02-form/                 Volume II: Form (18 chapters)
│   ├── 03-force/                Volume III: Force (13 chapters)
│   ├── 04-energy/               Volume IV: Energy (14 chapters)
│   ├── 05-matter/               Volume V: Matter (12 chapters)
│   ├── 06-life/                 Volume VI: Life (13 chapters)
│   ├── 07-information/          Volume VII: Information (19 chapters)
│   ├── 08-machines/             Volume VIII: Machines (14 chapters)
│   ├── 09-systems/              Volume IX: Systems (19 chapters)
│   ├── 10-failure/              Volume X: Failure (16 chapters)
│   ├── 11-design/               Volume XI: Design (13 chapters)
│   └── 12-civilization/         Volume XII: Civilization (14 chapters)
├── appendices/                  Master appendices (glossary, units, prerequisites, reading list, archetypes)
├── bibliography/                BibLaTeX references
├── docs/                        Editorial planning (not part of the book)
│   ├── editorial-decisions.md   50 settled editorial decisions, anchored by the thesis
│   ├── open-questions.md        Active open questions (Q51 onward)
│   ├── status.md                Current phase, counts, what's complete, what's queued
│   ├── voice.md                 House voice rules and ban-list
│   ├── citation-policy.md       BibLaTeX category prefixes, citation tiers, accident rules
│   ├── case-study-template.md   Seven-section accident case-study standard
│   ├── reviewer-guide.md        Three-role reviewer protocol per chapter
│   ├── release-checklist.md     Structural / build / citation / voice gates for release
│   ├── research-pipeline.md     Six-stage outline-to-released pipeline
│   ├── interludes.md            Current and queued revisions of the volume-to-volume bridges
│   ├── diagnostic.md            Project diagnostic (2026-04-28; Codex)
│   └── research/                Per-volume + per-chapter dossiers and cross-volume landscape
│       ├── landscape.md         Cross-volume landscape, archetype index, page budget
│       └── 01-quantity/         Through 12-civilization/
│           ├── _volume.md       Volume header, scope, arc, project, bridges, reading list
│           └── chNN-slug.md     One per chapter (174 total): sub-sections, archetype, project, exercises
└── scripts/
    └── generate_scaffolding.py  uv-runnable scaffolding generator (reads dossiers)
```

`main.pdf` is built locally and not tracked by git (see `.gitignore`). `SCRATCH.md` is reserved for personal working notes that should not be tracked.

## Regenerating chapter shells

The 174 chapter files under `volumes/*/*/chapter.tex` are generated from `scripts/generate_scaffolding.py`. The script is the source of truth for chapter slugs, titles, and sub-section structure; the per-chapter dossiers under `docs/research/<NN>-<slug>/ch<MM>-<slug>.md` are the source of truth for chapter metadata (half-life, archetypes, project, exercise count). The generator reads the dossiers at runtime.

```bash
make scaffolding         # invokes uv run scripts/generate_scaffolding.py

# or, equivalently:
uv run scripts/generate_scaffolding.py
```

`uv` is the project's standard Python runner. The generator script carries PEP 723 inline metadata; no virtual environment management is required.

File: volumes/04-energy/ch12-quantum-effects-engineers-use/data/semiconductor_properties.csv
material,band_gap_eV,gap_type,electron_eff_mass_rel,intrinsic_ni_per_cm3_300K,typical_use
Ge,0.67,indirect,0.12,2.0e13,infrared detectors / early transistors
Si,1.12,indirect,0.26,1.0e10,logic / power / photovoltaics
GaAs,1.42,direct,0.067,2.0e6,LEDs / laser diodes / high-speed RF
InP,1.34,direct,0.078,1.3e7,telecom lasers / photodiodes
GaN,3.40,direct,0.20,1.0e-10,blue/UV LEDs / power switching
SiC,3.26,indirect,0.40,1.0e-8,high-temperature / high-voltage power
diamond,5.47,indirect,0.36,1.0e-27,extreme-environment electronics
InGaN,2.40,direct,0.15,5.0e-3,green/blue LEDs (composition-tunable)
AlGaInP,1.90,direct,0.15,1.0e-1,red/amber LEDs
CdTe,1.50,direct,0.090,6.0e5,thin-film photovoltaics
