Repository: piatra-institute/engineering

# Engineering

A ~18,400-page sequential formation text for serious adult learners, structured as twelve volumes covering quantity, form, force, energy, matter, life, information, machines, systems, failure, design, and civilization. The thesis:

> Engineering is the discipline by which measured reality becomes reliable intervention under constraint, failure, scale, and responsibility.

Engineering is not applied science. Engineering is disciplined intervention.

A Piatra Institute project. Scaffolding, full per-volume outlines, dossier-driven chapter metadata, structural-check tooling, and editorial policy docs are in place, and the project is well into Phase 1 (production prose). All 174 chapters carry first-draft or denser prose; Volume I is reviewed, resolved, and carried to a Tier 3 density pass, and Volumes II-XII are at Stage 4 awaiting Codex review. See `docs/status.md` for the live per-volume state.

## Structure

```
engineering/
├── main.tex                     Master document; \part{} per volume; \input{} per chapter
├── preamble.tex                 LaTeX preamble (memoir, biblatex, tikz, theorem environments)
├── eng-macros.sty               Cross-domain notation
├── Makefile                     Build (latexmk + uv)
├── pyproject.toml               Python tooling (uv)
├── frontmatter/                 Cover, title page, preface, how-to-use, notation
├── volumes/                     12 volumes × N chapters; each chapter is its own folder
│   ├── 01-quantity/             Volume I: Quantity (9 chapters)
│   │   ├── _volume.tex          volume opener
│   │   ├── ch01-why-we-measure/
│   │   │   └── chapter.tex      (figures/, code/, data/ accumulate here as prose lands)
│   │   └── ...
│   ├── 02-form/                 Volume II: Form (18 chapters)
│   ├── 03-force/                Volume III: Force (13 chapters)
│   ├── 04-energy/               Volume IV: Energy (14 chapters)
│   ├── 05-matter/               Volume V: Matter (12 chapters)
│   ├── 06-life/                 Volume VI: Life (13 chapters)
│   ├── 07-information/          Volume VII: Information (19 chapters)
│   ├── 08-machines/             Volume VIII: Machines (14 chapters)
│   ├── 09-systems/              Volume IX: Systems (19 chapters)
│   ├── 10-failure/              Volume X: Failure (16 chapters)
│   ├── 11-design/               Volume XI: Design (13 chapters)
│   └── 12-civilization/         Volume XII: Civilization (14 chapters)
├── appendices/                  Master appendices (glossary, units, prerequisites, reading list, archetypes)
├── bibliography/                BibLaTeX references
├── docs/                        Editorial planning (not part of the book)
│   ├── editorial-decisions.md   50 settled editorial decisions, anchored by the thesis
│   ├── open-questions.md        Active open questions (Q51 onward)
│   ├── status.md                Current phase, counts, what's complete, what's queued
│   ├── voice.md                 House voice rules and ban-list
│   ├── citation-policy.md       BibLaTeX category prefixes, citation tiers, accident rules
│   ├── case-study-template.md   Seven-section accident case-study standard
│   ├── reviewer-guide.md        Three-role reviewer protocol per chapter
│   ├── release-checklist.md     Structural / build / citation / voice gates for release
│   ├── research-pipeline.md     Six-stage outline-to-released pipeline
│   ├── interludes.md            Current and queued revisions of the volume-to-volume bridges
│   ├── diagnostic.md            Project diagnostic (2026-04-28; Codex)

# Data assets for Vol VI Ch 5 (Tissue and organ engineering)

Four CSV files. Each is small (tens of rows), self-documenting through
its header, and sourced from the chapter's bibliography. Numbers are
representative of the working ranges in the field and carry their
year of currency in the file or the cited source. They are intended
as the working dataset for the chapter's exercises and as a
reproducible reference for the table-form numerical claims in the
prose.

- `tissue_mechanical_properties.csv` (10 tissues): Young's modulus,
  ultimate tensile strength, strain at failure, and reference. The
  ranges span five orders of magnitude in modulus from brain to
  cortical bone.
- `oxygen_diffusion_coefficients.csv`: oxygen diffusion coefficient
  in water, plasma, and various tissues, plus oxygen consumption
  rates by tissue. Used in the Krogh-cylinder and slab-diffusion
  worked examples.
- `scaffold_materials.csv`: properties of PLA, PLGA, PCL, alginate,
  and decellularised matrix; modulus, degradation half-life,
  approximate cost per gram for medical-grade material (current as
  of 2024), and a notes field.
- `ipsc_reprogramming_efficiency.csv`: reprogramming efficiency by
  method (retroviral, lentiviral, episomal, Sendai virus, mRNA,
  small-molecule), with cell-source and integration-vs-non-integration
  status. Used in the cell-source discussion and in the Yamanaka
  reprogramming exercise.

File: volumes/06-life/ch05-tissue-and-organ-engineering/data/tissue_mechanical_properties.csv
tissue,youngs_modulus_low_kPa,youngs_modulus_high_kPa,uts_MPa,strain_at_failure,loading_direction,reference,notes
brain (cortex),0.5,2,1.0e-3,0.5,isotropic,Fung 1993,viscoelastic; small-strain modulus quoted
fat (subcutaneous),2,10,5.0e-3,0.6,isotropic,Fung 1993,
liver,1,5,1.0e-2,0.4,isotropic,Fung 1993,
muscle (passive),5,15,3.0e-1,0.5,fibre,Fung 1993,passive longitudinal
muscle (active),50,200,3.0e-1,0.5,fibre,Fung 1993,active longitudinal
skin (dermis),50,200,15,0.5,planar,Fung 1993,Holzapfel-Gasser-Ogden fits well
arterial wall,100,500,2.0,1.0,circumferential,Holzapfel et al. 2000,J-shape, HGO model
cartilage (articular),300,1000,30,0.3,compressive,Fung 1993,confined compression
tendon,1000000,2000000,100,0.10,fibre,Fung 1993,1-2 GPa modulus along fibre
cortical bone,1.5e7,2.0e7,150,0.02,longitudinal,Fung 1993,minimal viscoelasticity
